Repository: SteffenBrinckmann/pythonEBSD

Read and plot electron backscatter diffraction (EBSD) data

I look for more contributors, see below

# Features:
  - File formats accepted .ang | .osc | .crc | .txt
  - can write .ang for FCC. Others could be added
  - fast plotting interaction using virtual mask (only used for plotting);
    - even though some interpolation and reading takes time
    - can be removed just before final plotting
  - verified with the OIM software and mTex
  - heavily tested for cubic
  - some educational plotting
  - examples and lots of docummentation via Doxygen
  - doctest verifies functionality


EBSD-Inverse Pole Figure (IPF) of polycrystalline Copper
corresponding pole-figure

# What features I do not envision:
  - include all crystal symmetries (materials science can mostly live with few)
  - other Euler angle definitions than Bunge; materials science does not use those

# Future features
  - introduce Kernel average misorientation
  - improve cleaning, grain identification methods

# Help wanted
 - sample files other than copper OIM files
 - feedback on tutorials
 - any feedback on functionality
 - help with cleaning and grain identification

File: Examples/EBSD.ang (part 1 of 54)
# x-star                    0.543050
# y-star                    0.660201
# z-star                    0.573279
# WorkingDistance           22.000000
#
# InterplanarTolerance      3.000000
# SEMVoltage                15.000000
# PhaseDiffFactor_Votes     1
# PhaseDiffFactor_Fit       1
# PhaseDiffFactor_CI        1
# PhaseDiffFactor_BandWidth 3
# CI_CalcMethod             0
# Use Band Widths           0
#
# MaterialName  	Copper
# Formula     	Cu
# Info		
# Symmetry              43
# LatticeConstants      3.610 3.610 3.610  90.000  90.000  90.000
# NumberFamilies        69
# hklFamilies   	 1 -1 -1 1 11.543777 1
# hklFamilies   	 0 -2  0 1 10.362350 1
# hklFamilies   	 0 -2  2 1 7.632071 1
# hklFamilies   	 1 -3 -1 1 6.454139 1
# hklFamilies   	 2 -2 -2 0 6.143154 0
# hklFamilies   	 0 -4  0 0 5.167014 0
# hklFamilies   	 1 -3 -3 0 4.615638 0
# hklFamilies   	 0 -4  2 0 4.462564 0
# hklFamilies   	 2 -4 -2 0 3.922074 0
# hklFamilies   	 1 -5 -1 0 3.602967 0
# hklFamilies   	 3 -3 -3 0 3.602967 0
# hklFamilies   	 0 -4  4 0 3.158855 0
# hklFamilies   	 1 -5 -3 0 2.939231 0
# hklFamilies   	 2 -4 -4 0 2.876465 0
# hklFamilies   	 0 -6  0 0 2.876465 0
# hklFamilies   	 0 -6  2 0 2.633723 0
# hklFamilies   	 3 -5 -3 0 2.470082 0
# hklFamilies   	 2 -6 -2 0 2.426821 0
# hklFamilies   	 4 -4 -4 0 2.258510 0
# hklFamilies   	 1 -5 -5 0 2.136836 0
# hklFamilies   	 1 -7 -1 0 2.136836 0
# hklFamilies   	 0 -6  4 0 2.097077 0
# hklFamilies   	 2 -6 -4 0 1.973837 0
# hklFamilies   	 1 -7 -3 0 1.885059 0
# hklFamilies   	 3 -5 -5 0 1.885059 0
# hklFamilies   	 0 -8  0 0 1.747435 0
# hklFamilies   	 3 -7 -3 0 1.681714 0
# hklFamilies   	 0 -8  2 0 1.660136 0
# hklFamilies   	 4 -6 -4 0 1.660136 0
# hklFamilies   	 0 -6  6 0 1.575368 0
# hklFamilies   	 2 -8 -2 0 1.575368 0
# hklFamilies   	 5 -5 -5 0 1.513328 0
# hklFamilies   	 1 -7 -5 0 1.513328 0
# hklFamilies   	 2 -6 -6 0 1.496800 0
# hklFamilies   	 0 -8  4 0 1.432809 0
# hklFamilies   	 1 -9 -1 0 1.385861 0
# hklFamilies   	 3 -7 -5 0 1.385861 0
# hklFamilies   	 2 -8 -4 0 1.370400 0
# hklFamilies   	 4 -6 -6 0 1.309460 0
# hklFamilies   	 1 -9 -3 0 1.272308 0
# hklFamilies   	 4 -8 -4 0 1.212142 0
# hklFamilies   	 3 -9 -3 0 1.176794 0
# hklFamilies   	 1 -7 -7 0 1.176794 0
# hklFamilies   	 5 -7 -5 0 1.176794 0
# hklFamilies   	 0 -8  6 0 1.165130 0
# hklFamilies   	 2 -8 -6 0 1.123538 0
# hklFamilies   	 3 -7 -7 0 1.096838 0
# hklFamilies   	 1 -9 -5 0 1.096838 0
# hklFamilies   	 6 -6 -6 0 1.088022 0
# hklFamilies   	 3 -9 -5 0 1.027415 0
# hklFamilies   	 4 -8 -6 0 1.018909 0
# hklFamilies   	 5 -7 -7 0 0.967584 0
# hklFamilies   	 0 -8  8 0 0.932965 0
# hklFamilies   	 5 -9 -5 0 0.912517 0
# hklFamilies   	 1 -9 -7 0 0.912517 0
# hklFamilies   	 2 -8 -8 0 0.905753 0
# hklFamilies   	 6 -8 -6 0 0.881996 0
# hklFamilies   	 3 -9 -7 0 0.865695 0
# hklFamilies   	 4 -8 -8 0 0.838914 0
# hklFamilies   	 7 -7 -7 0 0.823068 0
# hklFamilies   	 5 -9 -7 0 0.785484 0
# hklFamilies   	 1 -9 -9 0 0.752090 0
# hklFamilies   	 6 -8 -8 0 0.747974 0
# hklFamilies   	 3 -9 -9 0 0.720400 0
# hklFamilies   	 7 -9 -7 0 0.691920 0
# hklFamilies   	 5 -9 -9 0 0.664069 0
# hklFamilies   	 8 -8 -8 0 0.648498 0
# hklFamilies   	 7 -9 -9 0 0.592867 0
# hklFamilies   	 9 -9 -9 0 0.504560 0
#
# GRID: HexGrid
#
# OPERATOR: wsmeas
 12.56637  12.56637  12.56637      0.00000      0.00000    0.000  0.000  0      1 180.000
  2.30077   0.19186   5.67241      0.20000      0.00000 2506.849  0.018  0      1  2.056
  0.70185   0.83635   0.30958      0.40000      0.00000 2860.713  0.750  0      1  1.028
  0.70785   0.87081   0.38134      0.60000      0.00000 3221.776  0.250  0      1  1.381
 12.56637  12.56637  12.56637      0.80000      0.00000    0.000  0.000  0      1 180.000
  3.90944   2.26680   4.43540      1.00000      0.00000 2560.267  0.786  0      1  1.252
  1.69834   1.41998   5.95245      1.20000      0.00000 2239.495  0.054  0      1  2.174
  5.04170   1.42685   4.46620      1.40000      0.00000 2835.251  0.018  0      1  2.078
  0.86103   0.29834   5.69197      1.60000      0.00000 2984.734  0.946  0      1  0.780
  3.72791   1.20118   0.36788      1.80000      0.00000 2540.458  0.054  0      1  2.033
  4.98640   1.39758   4.45702      2.00000      0.00000 6458.611  0.929  0      1  0.605
  0.85688   0.31207   4.10884      2.20000      0.00000 6300.572  0.929  0      1  0.720
  0.85687   0.30373   4.10982      2.40000      0.00000 6168.203  0.929  0      1  0.664
  0.86424   0.30058   4.10556      2.60000      0.00000 6297.979  0.929  0      1  0.773
  0.84757   0.30386   4.12156      2.80000      0.00000 6256.397  0.929  0      1  0.597
  0.86352   0.30450   4.10968      3.00000      0.00000 6231.715  0.982  0      1  0.774
  1.85331   1.73987   0.24823      3.20000      0.00000 6439.661  0.929  0      1  0.684
  5.00071   1.40297   4.45451      3.40000      0.00000 6234.740  0.893  0      1  0.748
  0.85115   0.30813   4.12869      3.60000      0.00000 6205.235  0.946  0      1  0.706
  1.86062   1.73772   0.25153      3.80000      0.00000 6172.884  0.964  0      1  0.870
  1.86453   1.73783   0.25485      4.00000      0.00000 6037.119  0.929  0      1  0.538
  5.00419   1.40615   4.46011      4.20000      0.00000 6101.642  0.911  0      1  0.862
  4.00619   2.84091   5.30260      4.40000      0.00000 6028.779  0.964  0      1  0.752
  1.86798   1.73325   0.25814      4.60000      0.00000 6310.576  0.964  0      1  0.670
  1.86766   1.73404   0.25275      4.80000      0.00000 6026.817  0.875  0      1  0.791
  1.86362   1.73498   0.25254      5.00000      0.00000 6043.200  0.964  0      1  0.618
  5.00840   1.41263   4.45220      5.20000      0.00000 6453.125  0.893  0      1  0.826
  0.84921   0.29692   4.13879      5.40000      0.00000 6526.320  0.964  0      1  0.631
  5.00748   1.41074   4.45918      5.60000      0.00000 6418.263  0.946  0      1  0.574
  0.83564   0.29740   4.15071      5.80000      0.00000 6505.530  0.964  0      1  0.732
  0.85655   0.29573   4.12892      6.00000      0.00000 6272.595  0.929  0      1  0.626
  0.86123   0.29390   4.12990      6.20000      0.00000 6143.547  0.982  0      1  0.844
  0.86691   0.29215   4.12197      6.40000      0.00000 6348.262  0.929  0      1  0.785
  0.84142   0.29193   4.14954      6.60000      0.00000 6236.262  0.929  0      1  0.611
  0.84171   0.28949   4.14969      6.80000      0.00000 6126.276  0.946  0      1  0.592
  0.85227   0.29418   4.14088      7.00000      0.00000 6253.285  0.929  0      1  0.739
  0.82846   0.28874   4.16353      7.20000      0.00000 6495.099  0.911  0      1  0.785
  0.82563   0.29014   4.16560      7.40000      0.00000 6367.990  0.929  0      1  0.639
  0.83533   0.29227   4.15987      7.60000      0.00000 6278.227  0.929  0      1  0.751
  0.82946   0.29620   4.17101      7.80000      0.00000 6401.752  0.929  0      1  0.504
  0.83325   0.29208   4.16425      8.00000      0.00000 6329.063  0.911  0      1  0.796
  0.82552   0.29257   4.17542      8.20000      0.00000 6598.300  0.875  0      1  0.736
  0.81385   0.29676   4.18887      8.40000      0.00000 6435.947  0.929  0      1  0.601
  1.88467   1.71710   0.24225      8.60000      0.00000 6425.388  0.964  0      1  0.830
  0.82987   0.28843   4.18058      8.80000      0.00000 6306.708  0.929  0      1  0.542
  0.83481   0.28678   4.17441      9.00000      0.00000 6200.002  0.929  0      1  0.605
  0.83472   0.28606   4.17422      9.20000      0.00000 6243.521  0.929  0      1  0.667
  1.88688   1.71469   0.25263      9.40000      0.00000 6559.414  0.946  0      1  0.512
  0.84572   0.28516   4.16470      9.60000      0.00000 6319.843  0.929  0      1  0.745
  0.81760   0.28432   4.19729      9.80000      0.00000 6502.802  0.929  0      1  0.731
  0.82319   0.28555   4.19057     10.00000      0.00000 6795.162  0.929  0      1  0.636
  0.82711   0.28439   4.18464     10.20000      0.00000 6675.820  0.946  0      1  0.653
  0.83408   0.28528   4.17817     10.40000      0.00000 6775.012  0.929  0      1  0.732
  1.89332   1.71312   0.25117     10.60000      0.00000 6545.708  0.929  0      1  0.675
  0.82920   0.28416   4.18351     10.80000      0.00000 6333.281  0.946  0      1  0.659
  0.82622   0.28440   4.18727     11.00000      0.00000 6094.394  0.929  0      1  0.634
  0.82210   0.28603   4.19152     11.20000      0.00000 6538.200  0.929  0      1  0.631
  5.03141   1.42996   2.89234     11.40000      0.00000 6801.532  0.929  0      1  0.759
  0.82769   0.28461   4.18652     11.60000      0.00000 6384.229  0.946  0      1  0.632
  0.83897   0.28141   4.17801     11.80000      0.00000 6335.128  0.946  0      1  0.632
  0.82439   0.28039   4.19101     12.00000      0.00000 6237.185  0.929  0      1  0.464
  0.82171   0.28050   4.19353     12.20000      0.00000 6348.417  0.929  0      1  0.431
  0.82896   0.28018   4.18877     12.40000      0.00000 6659.577  0.929  0      1  0.562
  0.82107   0.27760   4.19085     12.60000      0.00000 6504.473  0.929  0      1  0.624
  1.88783   1.69794   0.23452     12.80000      0.00000 6598.538  0.946  0      1  0.519
  0.82380   0.27178   4.19225     13.00000      0.00000 6389.077  0.929  0      1  0.629
  1.88840   1.70057   0.23319     13.20000      0.00000 6062.098  0.929  0      1  0.636
  1.88806   1.70166   0.23436     13.40000      0.00000 6216.343  0.929  0      1  0.637
  1.88771   1.70025   0.23311     13.60000      0.00000 6466.172  0.929  0      1  0.670
  0.81704   0.25796   4.19612     13.80000      0.00000 6627.306  0.946  0      1  0.683
  1.88990   1.69593   0.22853     14.00000      0.00000 6317.696  0.929  0      1  0.773
  0.82152   0.25905   4.19461     14.20000      0.00000 6635.394  0.875  0      1  0.734
  0.81405   0.25759   4.19980     14.40000      0.00000 6388.118  0.946  0      1  0.687
  0.82116   0.25863   4.19458     14.60000      0.00000 6601.713  0.911  0      1  0.695
  1.88460   1.69411   0.23307     14.80000      0.00000 6092.532  0.946  0      1  0.407
  5.02652   1.44767   4.48217     15.00000      0.00000 6030.058  0.964  0      1  0.708
  1.88573   1.69261   0.23265     15.20000      0.00000 6131.333  0.946  0      1  0.751
  5.03383   1.45024   4.47572     15.40000      0.00000 6314.395  0.964  0      1  0.509
  5.03641   1.44852   4.47483     15.60000      0.00000 6180.538  0.929  0      1  0.670
  1.88932   1.69214   0.23625     15.80000      0.00000 6005.744  0.875  0      1  0.592
  0.79152   0.26363   4.23303     16.00000      0.00000 6348.144  0.964  0      1  0.672
  5.03719   1.44692   4.47765     16.20000      0.00000 6258.447  0.911  0      1  0.657
  5.04007   1.45161   4.47490     16.40000      0.00000 6267.458  0.911  0      1  0.554
  5.03670   1.44882   4.47178     16.60000      0.00000 6303.938  0.946  0      1  0.470
  5.03745   1.45181   4.47148     16.80000      0.00000 6052.461  0.929  0      1  0.534
  5.03278   1.45067   4.47273     17.00000      0.00000 6119.576  0.946  0      1  0.686
  5.03293   1.45457   4.47291     17.20000      0.00000 6117.751  0.929  0      1  0.659
  5.03307   1.45459   4.46719     17.40000      0.00000 5626.313  0.929  0      1  0.514
  5.03654   1.46478   4.47413     17.60000      0.00000 5748.155  0.911  0      1  0.822
  5.03270   1.46537   4.47699     17.80000      0.00000 6119.384  0.946  0      1  0.710
  5.03309   1.47090   4.46905     18.00000      0.00000 6284.408  0.946  0      1  0.551
  5.03284   1.47464   4.47564     18.20000      0.00000 6026.047  0.929  0      1  0.698
  1.89229   1.66091   0.24355     18.40000      0.00000 6107.252  0.929  0      1  0.519
  5.03836   1.47910   4.46663     18.60000      0.00000 6229.375  0.857  0      1  0.821
  1.89275   1.66012   0.24291     18.80000      0.00000 5968.760  0.929  0      1  0.569
  1.89584   1.65661   0.25168     19.00000      0.00000 6457.694  0.946  0      1  0.582
  1.89679   1.65340   0.24849     19.20000      0.00000 6051.117  0.946  0      1  0.596
  0.63618   0.26316   4.38946     19.40000      0.00000 5868.565  0.946  0      1  0.787
  1.89327   1.65232   0.24897     19.60000      0.00000 6344.661  0.929  0      1  0.635
  5.03635   1.49551   4.45692     19.80000      0.00000 6111.128  0.929  0      1  0.782
  1.89594   1.64854   0.25350     20.00000      0.00000 6268.139  0.929  0      1  0.576
  5.03992   1.50027   4.45454     20.20000      0.00000 5995.655  0.893  0      1  0.733
  5.04048   1.50351   4.44403     20.40000      0.00000 5956.277  0.929  0      1  0.496
  5.04364   1.50411   4.44262     20.60000      0.00000 5840.461  0.929  0      1  0.502
  0.54975   0.27853   4.48391      0.10000      0.17321 6027.292  0.964  0      1  0.717
  4.98112   1.39354   4.45958      0.30000      0.17321 6041.646  0.875  0      1  0.831
  4.98181   1.38941   4.45609      0.50000      0.17321 6286.913  0.929  0      1  0.453
  4.98347   1.39129   4.46087      0.70000      0.17321 5984.913  0.893  0      1  0.702
  4.97988   1.39239   4.45980      0.90000      0.17321 5934.372  0.929  0      1  0.790
  1.84266   1.75002   0.25061      1.10000      0.17321 6152.503  0.929  0      1  0.763
  4.98055   1.39559   4.46173      1.30000      0.17321 6249.099  0.929  0      1  0.639
  0.85736   0.30781   4.10360      1.50000      0.17321 6366.990  0.929  0      1  0.551
  0.87075   0.30324   4.09484      1.70000      0.17321 6375.532  0.929  0      1  0.741
  0.86436   0.30189   4.09635      1.90000      0.17321 5994.514  0.964  0      1  0.838
  0.86090   0.30926   4.10507      2.10000      0.17321 6241.163  0.964  0      1  0.682
  0.85843   0.30321   4.10283      2.30000      0.17321 6162.363  0.929  0      1  0.501
  1.84728   1.74334   0.25403      2.50000      0.17321 6519.892  0.929  0      1  0.664
  0.86350   0.30680   4.10599      2.70000      0.17321 6581.629  0.929  0      1  0.583
  0.85790   0.30321   4.10813      2.90000      0.17321 5988.194  0.929  0      1  0.578
  3.99775   2.84462   5.31033      3.10000      0.17321 5942.041  0.964  0      1  0.630
  0.84998   0.30229   4.12712      3.30000      0.17321 6163.082  0.946  0      1  0.556
  0.86406   0.30047   4.11580      3.50000      0.17321 6027.696  0.929  0      1  0.548
  1.85728   1.73624   0.24844      3.70000      0.17321 6153.092  0.929  0      1  0.826
  5.00489   1.40541   4.46116      3.90000      0.17321 6217.872  0.929  0      1  0.673
  4.00676   2.83877   5.30789      4.10000      0.17321 6418.895  0.929  0      1  0.609
  1.86522   1.73800   0.25516      4.30000      0.17321 6065.268  0.929  0      1  0.516
  1.87247   1.73788   0.25722      4.50000      0.17321 6338.762  0.982  0      1  0.824
  1.86517   1.73491   0.25570      4.70000      0.17321 6171.347  0.929  0      1  0.520
  1.86602   1.73683   0.25475      4.90000      0.17321 6262.353  0.929  0      1  0.591
  1.86525   1.73429   0.25616      5.10000      0.17321 6263.375  0.929  0      1  0.634
  0.84836   0.29851   4.13740      5.30000      0.17321 6189.713  0.946  0      1  0.529
  0.85477   0.29576   4.13065      5.50000      0.17321 6030.796  0.964  0      1  0.615
  0.84711   0.29750   4.14018      5.70000      0.17321 6272.997  0.929  0      1  0.677
  0.85767   0.29623   4.12830      5.90000      0.17321 6103.657  0.929  0      1  0.635
  0.85766   0.29495   4.12838      6.10000      0.17321 6079.527  0.929  0      1  0.622
  0.85273   0.29555   4.13237      6.30000      0.17321 6138.391  0.946  0      1  0.690
  5.00776   1.41135   4.46353      6.50000      0.17321 6179.277  0.893  0      1  0.701
  0.85433   0.29494   4.13332      6.70000      0.17321 6709.734  0.929  0      1  0.754
  0.84058   0.29367   4.15041      6.90000      0.17321 6400.191  0.911  0      1  0.741
  0.86172   0.29301   4.12860      7.10000      0.17321 6192.252  0.929  0      1  0.789
  0.83463   0.29133   4.15737      7.30000      0.17321 6303.067  0.929  0      1  0.770
  0.83795   0.29555   4.15649      7.50000      0.17321 6495.240  0.929  0      1  0.540
  0.82761   0.29478   4.17072      7.70000      0.17321 6603.108  0.911  0      1  0.685
  0.83766   0.29226   4.15995      7.90000      0.17321 6283.972  0.911  0      1  0.786
  0.82716   0.28611   4.17329      8.10000      0.17321 6271.000  0.929  0      1  0.787
  0.83319   0.29296   4.17021      8.30000      0.17321 6319.296  0.929  0      1  0.511
  0.83013   0.28750   4.17578      8.50000      0.17321 6502.069  0.929  0      1  0.551
  1.88370   1.71282   0.24170      8.70000      0.17321 6363.715  0.964  0      1  0.827
  1.88196   1.71779   0.24559      8.90000      0.17321 6466.917  0.929  0      1  0.759
  0.82944   0.28646   4.18413      9.10000      0.17321 6162.652  0.929  0      1  0.635
  0.83538   0.28670   4.17390      9.30000      0.17321 6518.347  0.929  0      1  0.675
  0.82656   0.28589   4.18601      9.50000      0.17321 6366.062  0.929  0      1  0.516
  0.83395   0.28350   4.17632      9.70000      0.17321 6286.953  0.929  0      1  0.675
  0.82807   0.28626   4.18300      9.90000      0.17321 6446.424  0.929  0      1  0.675
  0.82299   0.28597   4.18962     10.10000      0.17321 6613.791  0.929  0      1  0.672
  5.02506   1.42607   4.46041     10.30000      0.17321 6565.082  0.946  0      1  0.384
  1.88984   1.71385   0.24638     10.50000      0.17321 6488.125  0.929  0      1  0.734
  0.81440   0.28517   4.19742     10.70000      0.17321 6181.031  0.964  0      1  0.967
  0.82302   0.28561   4.19070     10.90000      0.17321 6435.128  0.929  0      1  0.632
  0.82046   0.28414   4.19155     11.10000      0.17321 6507.718  0.946  0      1  0.661
  0.82401   0.28460   4.18943     11.30000      0.17321 6520.248  0.929  0      1  0.634
  0.82394   0.28463   4.18950     11.50000      0.17321 6519.663  0.929  0      1  0.594
  0.81949   0.28176   4.19277     11.70000      0.17321 6320.751  0.929  0      1  0.811
  0.83204   0.28376   4.17885     11.90000      0.17321 6423.377  0.929  0      1  0.556
  5.03341   1.43295   2.89741     12.10000      0.17321 6542.462  0.893  0      1  0.619
  0.82303   0.27764   4.18779     12.30000      0.17321 6253.893  0.946  0      1  0.680
  0.82594   0.27721   4.18738     12.50000      0.17321 6277.410  0.893  0      1  0.622
  1.88689   1.71152   0.23337     12.70000      0.17321 6219.126  0.929  0      1  0.564
  1.88755   1.70878   0.23426     12.90000      0.17321 6408.947  0.946  0      1  0.528
  1.88578   1.70212   0.23463     13.10000      0.17321 6296.602  0.946  0      1  0.611
  1.88415   1.70385   0.23195     13.30000      0.17321 6371.187  0.929  0      1  0.656
  1.88503   1.69958   0.22947     13.50000      0.17321 6849.008  0.929  0      1  0.785
  1.88253   1.69837   0.23513     13.70000      0.17321 6422.036  0.893  0      1  0.810
  0.81654   0.25808   4.19654     13.90000      0.17321 6640.146  0.946  0      1  0.683
  0.81756   0.25898   4.19617     14.10000      0.17321 6350.881  0.946  0      1  0.746
  1.88343   1.69457   0.23115     14.30000      0.17321 6518.896  0.964  0      1  0.685
  1.88457   1.69360   0.23003     14.50000      0.17321 6339.771  0.929  0      1  0.650
  1.88537   1.69414   0.23317     14.70000      0.17321 6249.822  0.929  0      1  0.582
  1.88337   1.69048   0.22987     14.90000      0.17321 6105.082  0.929  0      1  0.590
  5.02676   1.44806   4.48212     15.10000      0.17321 5939.840  0.964  0      1  0.643
  5.03077   1.44924   4.47862     15.30000      0.17321 5755.284  0.929  0      1  0.614
  5.02799   1.44898   4.47634     15.50000      0.17321 5718.046  0.929  0      1  0.432
  5.02732   1.44968   4.47618     15.70000      0.17321 6180.019  0.964  0      1  0.479
  5.02769   1.44805   4.47669     15.90000      0.17321 6075.272  0.929  0      1  0.703
  5.03729   1.44752   4.47189     16.10000      0.17321 6249.408  0.929  0      1  0.451
  5.03011   1.45036   4.47673     16.30000      0.17321 5954.331  0.893  0      1  0.550
  5.03186   1.44919   4.47710     16.50000      0.17321 6177.384  0.929  0      1  0.549
  5.03768   1.45271   4.47104     16.70000      0.17321 6161.342  0.821  0      1  0.923
  5.03357   1.45250   4.46815     16.90000      0.17321 5964.172  0.929  0      1  0.439
  5.03463   1.45374   4.47134     17.10000      0.17321 5885.650  0.929  0      1  0.505
  5.03514   1.46129   4.47540     17.30000      0.17321 5658.643  0.893  0      1  0.912
  5.03347   1.46260   4.47318     17.50000      0.17321 6118.091  0.911  0      1  0.573
  5.03174   1.46709   4.47770     17.70000      0.17321 5628.947  0.929  0      1  0.732
  5.03383   1.47416   4.46765     17.90000      0.17321 5852.144  0.875  0      1  0.696
  5.03121   1.47415   4.46428     18.10000      0.17321 5799.333  0.929  0      1  0.523
  5.03087   1.47932   4.46968     18.30000      0.17321 6041.744  0.946  0      1  0.567
  1.89088   1.66126   0.24454     18.50000      0.17321 5982.343  0.964  0      1  0.673
  1.88913   1.66075   0.24619     18.70000      0.17321 6253.894  0.911  0      1  0.431
  1.89393   1.65722   0.25631     18.90000      0.17321 6093.606  0.946  0      1  0.700
  1.88928   1.65933   0.25358     19.10000      0.17321 6484.896  0.875  0      1  0.793
  1.89519   1.65434   0.24639     19.30000      0.17321 5935.027  0.946  0      1  0.499
  1.89088   1.65849   0.25498     19.50000      0.17321 6410.763  0.929  0      1  0.575
  1.89522   1.65133   0.25296     19.70000      0.17321 5952.910  0.929  0      1  0.626
  3.73687   2.87455   1.85331     19.90000      0.17321 5990.653  0.875  0      1  0.499
  5.03898   1.50206   4.44787     20.10000      0.17321 6162.907  0.929  0      1  0.562
  3.71636   2.86780   1.83093     20.30000      0.17321 6420.344  0.893  0      1  0.795
  5.04039   1.50394   4.44496     20.50000      0.17321 6498.437  0.946  0      1  0.577
  1.89831   1.63381   0.26910      0.00000      0.34641 5853.899  0.964  0      1  0.868
  4.98271   1.39101   4.45776      0.20000      0.34641 5931.407  0.929  0      1  0.653
  0.85751   0.31044   5.67553      0.40000      0.34641 6012.315  0.893  0      1  0.908
  4.98143   1.39442   4.45963      0.60000      0.34641 6075.288  0.857  0      1  0.876
  0.87333   0.30518   5.65389      0.80000      0.34641 6063.345  0.875  0      1  0.669
  0.87707   0.30791   4.07543      1.00000      0.34641 6346.767  0.875  0      1  0.821
  0.86279   0.30230   4.10059      1.20000      0.34641 6383.505  0.946  0      1  0.807
  0.85748   0.30492   4.10656      1.40000      0.34641 6319.522  0.929  0      1  0.706
  4.98389   1.39792   4.45840      1.60000      0.34641 6262.649  0.964  0      1  0.800
  4.98255   1.39946   4.46380      1.80000      0.34641 6294.482  0.911  0      1  0.727
  0.87117   0.30437   4.09039      2.00000      0.34641 6518.583  0.946  0      1  0.727
  4.98782   1.39821   4.45814      2.20000      0.34641 6551.944  0.946  0      1  0.763
  0.85683   0.30300   4.10672      2.40000      0.34641 6203.650  0.964  0      1  0.697
  0.86395   0.30160   4.09434      2.60000      0.34641 6020.572  0.946  0      1  0.616
  0.86591   0.30220   4.10249      2.80000      0.34641 6287.336  0.893  0      1  0.758
  4.99319   1.40063   4.45870      3.00000      0.34641 6396.101  0.929  0      1  0.762
  4.99554   1.40373   4.46505      3.20000      0.34641 6108.279  0.946  0      1  0.603
  1.85829   1.73776   0.24833      3.40000      0.34641 6125.393  0.929  0      1  0.802
  1.85937   1.73926   0.24637      3.60000      0.34641 6402.405  0.982  0      1  0.823
  1.86286   1.73419   0.25207      3.80000      0.34641 6205.193  0.929  0      1  0.696
  1.86642   1.73781   0.25465      4.00000      0.34641 6135.936  0.929  0      1  0.745
  5.00516   1.40198   4.45710      4.20000      0.34641 6002.392  0.929  0      1  0.505
  1.86532   1.73464   0.25258      4.40000      0.34641 6239.628  0.875  0      1  0.680
  1.86348   1.73526   0.25590      4.60000      0.34641 6026.604  0.929  0      1  0.502
  1.86420   1.73511   0.25547      4.80000      0.34641 6524.726  0.929  0      1  0.618
  1.86855   1.73236   0.25369      5.00000      0.34641 5973.582  0.875  0      1  0.908
  1.86383   1.73476   0.25314      5.20000      0.34641 6208.196  0.875  0      1  0.708
  1.86148   1.73493   0.25302      5.40000      0.34641 6372.509  0.946  0      1  0.598
  0.84530   0.29716   4.14261      5.60000      0.34641 6037.563  0.929  0      1  0.742
  0.85349   0.29595   4.13275      5.80000      0.34641 6307.334  0.964  0      1  0.765
  0.85531   0.29527   4.13126      6.00000      0.34641 6352.456  0.929  0      1  0.672
  0.85726   0.29571   4.12829      6.20000      0.34641 6328.108  0.929  0      1  0.568
  0.86124   0.29292   4.12777      6.40000      0.34641 6350.708  0.929  0      1  0.780
  0.86287   0.29349   4.12633      6.60000      0.34641 6438.223  0.929  0      1  0.678
  5.01024   1.41160   4.46289      6.80000      0.34641 6418.361  0.875  0      1  0.678
  0.85031   0.29172   4.13943      7.00000      0.34641 6430.418  0.929  0      1  0.826
  0.82982   0.29867   4.16114      7.20000      0.34641 6206.835  0.946  0      1  0.509
  0.83203   0.28919   4.16243      7.40000      0.34641 6590.094  0.911  0      1  0.764
  5.01085   1.41873   4.46177      7.60000      0.34641 6272.351  0.839  0      1  0.904
  0.82796   0.29002   4.17084      7.80000      0.34641 6431.869  0.929  0      1  0.785
  1.87713   1.72118   0.24746      8.00000      0.34641 6608.552  0.929  0      1  0.626
  1.87967   1.71777   0.24590      8.20000      0.34641 6205.359  0.946  0      1  0.629
  5.02017   1.42713   4.45796      8.40000      0.34641 6200.873  0.929  0      1  0.656
  1.87925   1.71504   0.24500      8.60000      0.34641 6570.027  0.929  0      1  0.632
  0.82820   0.28632   4.17827      8.80000      0.34641 6135.042  0.946  0      1  0.638
  0.83242   0.28675   4.17784      9.00000      0.34641 6918.207  0.929  0      1  0.743
  0.83449   0.28528   4.17418      9.20000      0.34641 6449.932  0.964  0      1  0.716
  1.88298   1.71470   0.24754      9.40000      0.34641 6470.566  0.929  0      1  0.627
  0.83512   0.28396   4.17404      9.60000      0.34641 6604.548  0.929  0      1  0.595
  1.88347   1.71355   0.24130      9.80000      0.34641 6522.645  0.946  0      1  0.625
  0.83398   0.28675   4.17730     10.00000      0.34641 6300.910  0.964  0      1  0.675
  1.89079   1.71249   0.24777     10.20000      0.34641 6537.393  0.929  0      1  0.752
  0.83531   0.28481   4.17420     10.40000      0.34641 6577.004  0.929  0      1  0.577
  0.83111   0.28354   4.18027     10.60000      0.34641 6352.804  0.929  0      1  0.720
  0.82746   0.28718   4.18350     10.80000      0.34641 6346.443  0.929  0      1  0.564
  0.82819   0.28444   4.18307     11.00000      0.34641 6382.388  0.929  0      1  0.576
  0.82783   0.28440   4.18341     11.20000      0.34641 6542.163  0.929  0      1  0.577
  0.82501   0.28460   4.18928     11.40000      0.34641 6254.956  0.946  0      1  0.629
  0.82466   0.28729   4.18817     11.60000      0.34641 6569.250  0.929  0      1  0.596
  0.83492   0.28366   4.17785     11.80000      0.34641 6391.915  0.929  0      1  0.698
  0.83206   0.27853   4.18231     12.00000      0.34641 6170.049  0.929  0      1  0.652
  0.81203   0.27842   4.20184     12.20000      0.34641 6646.742  0.946  0      1  0.567
  0.82710   0.28096   4.18605     12.40000      0.34641 6275.559  0.929  0      1  0.535
  0.82833   0.27607   4.18132     12.60000      0.34641 6155.504  0.929  0      1  0.651
  0.81976   0.27048   4.18833     12.80000      0.34641 6488.850  0.929  0      1  0.821
  1.88350   1.70460   0.23462     13.00000      0.34641 6720.458  0.929  0      1  0.500
  1.88665   1.70128   0.23402     13.20000      0.34641 6402.886  0.929  0      1  0.678
  1.88106   1.70205   0.23354     13.40000      0.34641 6461.485  0.893  0      1  0.659
  1.87884   1.70554   0.22844     13.60000      0.34641 6566.900  0.929  0      1  0.660
  0.81921   0.26010   4.19420     13.80000      0.34641 6707.127  0.982  0      1  0.755
  0.81706   0.25801   4.19608     14.00000      0.34641 6145.844  0.946  0      1  0.775
  5.02509   1.45039   4.48239     14.20000      0.34641 6389.732  0.929  0      1  0.642
  0.81385   0.26170   4.20054     14.40000      0.34641 6222.191  0.946  0      1  0.501
  1.88264   1.69164   0.22999     14.60000      0.34641 6377.720  0.946  0      1  0.648
  1.88305   1.69064   0.22967     14.80000      0.34641 6053.710  0.946  0      1  0.586
  1.88397   1.68714   0.22572     15.00000      0.34641 6079.920  0.946  0      1  0.628
  1.88288   1.69031   0.22867     15.20000      0.34641 5943.084  0.946  0      1  0.598
  5.02476   1.45140   4.48250     15.40000      0.34641 6083.660  0.929  0      1  0.765
  5.02866   1.44807   4.47653     15.60000      0.34641 5902.087  0.982  0      1  0.588
  5.02561   1.45135   4.47793     15.80000      0.34641 6265.154  0.857  0      1  0.810
  5.02795   1.45132   4.47878     16.00000      0.34641 5983.865  0.964  0      1  0.707
  5.03431   1.45249   4.47134     16.20000      0.34641 6364.246  0.929  0      1  0.621
  5.02896   1.45338   4.47597     16.40000      0.34641 6055.979  0.929  0      1  0.567
  1.89087   1.68495   0.24164     16.60000      0.34641 5876.166  0.929  0      1  0.616
  5.03551   1.44750   4.47735     16.80000      0.34641 5750.279  0.946  0      1  0.692
  5.03301   1.45700   4.47181     17.00000      0.34641 5903.707  0.929  0      1  0.793
  5.02974   1.46328   4.47492     17.20000      0.34641 5583.926  0.946  0      1  0.535
  5.03432   1.46468   4.47247     17.40000      0.34641 5519.194  0.964  0      1  0.657
  5.03077   1.46720   4.47116     17.60000      0.34641 5815.895  0.911  0      1  0.794
  5.03328   1.47080   4.47613     17.80000      0.34641 6118.562  0.929  0      1  0.746
  5.03944   1.47840   4.46861     18.00000      0.34641 5994.898  0.929  0      1  0.691
  5.03118   1.47592   4.47111     18.20000      0.34641 6189.418  0.964  0      1  0.604
  1.89383   1.66273   0.24650     18.40000      0.34641 6225.985  0.946  0      1  0.419
  5.03429   1.48137   4.46325     18.60000      0.34641 5971.573  0.911  0      1  0.860
  1.89413   1.65910   0.24907     18.80000      0.34641 6405.504  0.911  0      1  0.714
  1.88886   1.65804   0.25184     19.00000      0.34641 6407.947  0.929  0      1  0.586
  1.89812   1.65538   0.25882     19.20000      0.34641 6007.074  0.929  0      1  0.633
  1.89355   1.65766   0.25686     19.40000      0.34641 6485.261  0.929  0      1  0.641
  1.89763   1.65280   0.25489     19.60000      0.34641 5755.525  0.946  0      1  0.596
  1.89418   1.64559   0.26012     19.80000      0.34641 5826.647  0.946  0      1  0.452
  0.59055   0.26655   4.43746     20.00000      0.34641 6202.338  0.946  0      1  0.654
  3.71756   2.86688   1.83177     20.20000      0.34641 6264.836  0.946  0      1  0.556
  1.89845   1.63813   0.26801     20.40000      0.34641 6032.893  0.929  0      1  0.502
  1.90305   1.63320   0.27313     20.60000      0.34641 6308.203  0.982  0      1  0.726
  3.68258   2.85922   1.78759      0.10000      0.51962 5887.406  0.679  0      1  0.710
  4.98244   1.39605   4.45693      0.30000      0.51962 5651.524  0.929  0      1  0.471
  4.98149   1.39826   4.46196      0.50000      0.51962 6144.487  0.893  0      1  0.673
  4.97969   1.39424   4.45816      0.70000      0.51962 5759.519  0.911  0      1  0.674
  4.98020   1.39283   4.45861      0.90000      0.51962 6026.344  0.929  0      1  0.574
  4.98219   1.39645   4.46129      1.10000      0.51962 6252.727  0.911  0      1  0.781
  4.98140   1.39709   2.89021      1.30000      0.51962 6673.061  0.929  0      1  0.664
  4.98099   1.39722   4.46142      1.50000      0.51962 6383.015  0.929  0      1  0.688
  4.98028   1.39634   4.46085      1.70000      0.51962 6335.020  0.929  0      1  0.630
  4.98510   1.40022   4.45900      1.90000      0.51962 6463.824  0.929  0      1  0.830
  4.98639   1.39444   4.45643      2.10000      0.51962 6144.067  0.929  0      1  0.776
  1.84989   1.74314   0.25590      2.30000      0.51962 6084.595  0.893  0      1  0.945
  1.84734   1.74685   0.25709      2.50000      0.51962 6190.625  0.911  0      1  0.845
  0.86828   0.30234   4.09810      2.70000      0.51962 6528.137  0.929  0      1  0.644
  4.98893   1.39978   4.45846      2.90000      0.51962 5954.889  0.929  0      1  0.550
  0.85636   0.30230   4.11651      3.10000      0.51962 6261.716  0.946  0      1  0.730
  1.85702   1.73834   0.24958      3.30000      0.51962 5976.182  0.964  0      1  0.800
  1.86052   1.73985   0.25178      3.50000      0.51962 6004.036  0.929  0      1  0.625
  1.86192   1.73584   0.25375      3.70000      0.51962 6373.436  0.929  0      1  0.681
  5.00487   1.40777   4.45976      3.90000      0.51962 6149.236  0.964  0      1  0.714
  1.86216   1.73814   0.25440      4.10000      0.51962 6146.350  0.946  0      1  0.668
  5.00671   1.40429   4.45687      4.30000      0.51962 6223.189  0.964  0      1  0.520
  1.86362   1.73367   0.25551      4.50000      0.51962 6183.686  0.982  0      1  0.663
  1.86288   1.73448   0.25216      4.70000      0.51962 6104.763  0.929  0      1  0.632
  1.86292   1.73410   0.25290      4.90000      0.51962 6313.389  0.946  0      1  0.618
  1.86554   1.73573   0.25414      5.10000      0.51962 6377.888  0.893  0      1  0.825
  1.86524   1.73240   0.25538      5.30000      0.51962 6352.042  0.929  0      1  0.673
  5.00630   1.40920   4.46286      5.50000      0.51962 6293.798  0.929  0      1  0.560
  0.84312   0.29851   4.14472      5.70000      0.51962 6389.418  0.946  0      1  0.610
  0.85666   0.29572   4.12882      5.90000      0.51962 6329.750  0.929  0      1  0.664
  0.85543   0.29529   4.13114      6.10000      0.51962 6458.051  0.929  0      1  0.648
  0.85088   0.29522   4.13263      6.30000      0.51962 6430.455  0.982  0      1  0.747
  0.85433   0.29494   4.13332      6.50000      0.51962 6200.410  0.929  0      1  0.592
  0.85853   0.29274   4.13253      6.70000      0.51962 6380.403  0.929  0      1  0.697
  0.84588   0.29441   4.13910      6.90000      0.51962 6559.073  0.929  0      1  0.509
  0.84040   0.29038   4.14852      7.10000      0.51962 6799.395  0.929  0      1  0.646
  0.83672   0.28685   4.15246      7.30000      0.51962 6125.385  0.929  0      1  0.706
  0.83874   0.29236   4.15152      7.50000      0.51962 6352.012  0.875  0      1  0.576
  0.83470   0.29343   4.16470      7.70000      0.51962 6686.318  0.946  0      1  0.639
  0.82928   0.28364   4.16773      7.90000      0.51962 6305.103  0.946  0      1  0.742
  0.82725   0.28621   4.17587      8.10000      0.51962 6504.494  0.964  0      1  0.675
  1.87909   1.71670   0.24641      8.30000      0.51962 6284.899  0.946  0      1  0.636
  1.87724   1.71581   0.24380      8.50000      0.51962 6211.461  0.946  0      1  0.673
  1.88270   1.71436   0.24311      8.70000      0.51962 6116.913  0.964  0      1  0.800
  1.87951   1.71498   0.24463      8.90000      0.51962 6165.729  0.929  0      1  0.616
  0.83658   0.29182   4.17197      9.10000      0.51962 6177.432  0.929  0      1  0.470
  1.88016   1.71456   0.24583      9.30000      0.51962 6551.241  0.929  0      1  0.658
  1.88275   1.71436   0.24300      9.50000      0.51962 6384.406  0.929  0      1  0.647
  0.83497   0.28474   4.17217      9.70000      0.51962 6300.507  0.911  0      1  0.749
  0.83529   0.28480   4.17422      9.90000      0.51962 6638.892  0.929  0      1  0.590
  5.02782   1.42710   4.46764     10.10000      0.51962 6772.267  0.929  0      1  0.639
  0.83575   0.28437   4.17373     10.30000      0.51962 6308.672  0.929  0      1  0.601
  0.82592   0.28484   4.18614     10.50000      0.51962 6341.087  0.929  0      1  0.689
  0.83292   0.28448   4.17627     10.70000      0.51962 6471.138  0.946  0      1  0.657
  0.83492   0.28366   4.17785     10.90000      0.51962 6695.360  0.929  0      1  0.768
  0.82594   0.28441   4.18711     11.10000      0.51962 6232.897  0.946  0      1  0.598
  0.82941   0.28418   4.18330     11.30000      0.51962 6471.992  0.946  0      1  0.608
  0.83610   0.28302   4.17399     11.50000      0.51962 6262.129  0.929  0      1  0.561
  1.87963   1.71481   0.24413     11.70000      0.51962 6405.600  0.946  0      1  0.662
  0.82104   0.28225   4.19028     11.90000      0.51962 6187.336  0.893  0      1  0.818
  0.81894   0.27762   4.19368     12.10000      0.51962 6273.879  0.946  0      1  0.726
  3.97410   2.86586   5.24518     12.30000      0.51962 6266.317  0.929  0      1  0.923
  0.82858   0.27878   4.17677     12.50000      0.51962 6070.786  0.929  0      1  0.469
  0.82406   0.27525   4.18503     12.70000      0.51962 6364.433  0.946  0      1  0.704
  0.83455   0.27624   4.17550     12.90000      0.51962 6386.360  0.946  0      1  0.676
  1.88259   1.70991   0.23253     13.10000      0.51962 6104.223  0.929  0      1  0.639
  1.88492   1.70114   0.23052     13.30000      0.51962 6201.741  0.929  0      1  0.727
  0.82662   0.26698   4.17562     13.50000      0.51962 6319.648  0.929  0      1  0.638
  1.87903   1.69882   0.23494     13.70000      0.51962 6160.857  0.875  0      1  0.808
  0.81398   0.25763   4.19946     13.90000      0.51962 6465.864  0.964  0      1  0.863
  5.02646   1.44300   2.91623     14.10000      0.51962 6366.010  0.929  0      1  0.704
  1.88321   1.69638   0.22189     14.30000      0.51962 6131.020  0.946  0      1  0.743
  0.81219   0.25781   4.20071     14.50000      0.51962 6396.849  0.946  0      1  0.617
  3.92449   2.88218   5.19758     14.70000      0.51962 5964.822  0.929  0      1  0.726
  5.02731   1.45107   2.91595     14.90000      0.51962 5903.361  0.929  0      1  0.548
  5.02986   1.45543   4.48350     15.10000      0.51962 5973.533  0.929  0      1  0.606
  0.75941   0.25572   4.25255     15.30000      0.51962 5666.877  0.893  0      1  0.756
  5.02587   1.45181   4.48018     15.50000      0.51962 6021.943  0.875  0      1  0.753
  5.02724   1.44906   4.47936     15.70000      0.51962 6024.098  0.929  0      1  0.602
  5.02293   1.45321   4.47742     15.90000      0.51962 6060.070  0.911  0      1  0.659
  1.88374   1.68908   0.23427     16.10000      0.51962 6378.542  0.929  0      1  0.633
  5.02785   1.45529   4.47547     16.30000      0.51962 5861.399  0.929  0      1  0.549
  5.03267   1.45209   4.47737     16.50000      0.51962 5968.640  0.929  0      1  0.856
  1.89356   1.68695   0.23911     16.70000      0.51962 5897.370  0.964  0      1  0.905
  5.03359   1.45591   4.46913     16.90000      0.51962 5501.241  0.929  0      1  0.738
  5.03366   1.45788   4.47345     17.10000      0.51962 5311.132  0.929  0      1  0.569
  5.03225   1.46651   4.47136     17.30000      0.51962 5708.413  0.929  0      1  0.732
  5.03292   1.47602   4.46863     17.50000      0.51962 5964.218  0.929  0      1  0.699
  5.03626   1.47059   4.47370     17.70000      0.51962 5774.844  0.929  0      1  0.952
  5.03057   1.47295   4.46808     17.90000      0.51962 6135.646  0.929  0      1  0.732
  5.03421   1.47877   4.46509     18.10000      0.51962 5979.524  0.857  0      1  0.694
  1.89142   1.66065   0.24486     18.30000      0.51962 6195.982  0.946  0      1  0.564
  5.03532   1.48003   4.45974     18.50000      0.51962 6239.258  0.821  0      1  0.809
  1.89488   1.65778   0.25681     18.70000      0.51962 6312.187  0.929  0      1  0.681
  1.88780   1.65809   0.25264     18.90000      0.51962 5998.869  0.929  0      1  0.732
  1.88864   1.65734   0.25168     19.10000      0.51962 6035.240  0.946  0      1  0.673
  1.89383   1.65632   0.25748     19.30000      0.51962 6030.289  0.946  0      1  0.613
  3.76920   2.86762   1.88642     19.50000      0.51962 6083.535  0.893  0      1  0.652
  1.89562   1.64950   0.26158     19.70000      0.51962 6097.333  0.946  0      1  0.485
  1.88887   1.64272   0.26063     19.90000      0.51962 5774.598  0.946  0      1  0.644
  5.03166   1.50521   4.44440     20.10000      0.51962 5820.269  0.946  0      1  0.580
